Repository: Dev-gora/Lithium-ion-battery-digital-twin

# Universal Lithium-Ion Battery Digital Twin

State-of-charge estimation, health monitoring and remaining-useful-life prediction for
lithium-ion batteries, built on four public experimental datasets plus a configurable
physics-based simulator.

**Status: dataset discovery and quality control are complete; SOC, SOH and RUL models are
trained and validated with leave-one-battery-out splits; the interactive dashboard is
functional.** See `data/reports/` for the audit deliverables.

---

## What is inside

| Layer | Contents |
|---|---|
| Data | NASA PCoE, CALCE CS2, Oxford Degradation 1, Oxford energy-trading, Samsung INR18650-35E, MIT/Severson — 67 batteries, 32,369 cycle-level rows |
| Physics | Thevenin equivalent circuit, lumped thermal model, empirical ageing model, pack series/parallel model, cell profiles for EV / laptop / smartphone / ESS / portable / custom |
| ML | SOC (Ridge, RF, Gradient Boosting, XGBoost + EKF and coulomb-counting baselines), SOH (same regressors, two feature sets), RUL (same regressors + degradation-curve regression), anomaly detection (Isolation Forest) |
| App | Streamlit dashboard with 10 pages, line-art schematics, Plotly charts, a grounded project assistant, CSV/PDF export |

### Validated results (leave-one-battery-out)

Measured on batteries the model never saw, from `experiments/results/metrics.json`:

| Task | Best model | Metric |
|---|---|---|
| SOC | Random Forest | MAE ≈ 1.7 % SOC (EKF baseline ≈ 3.6 %, naive coulomb counting ≈ 11.4 %) |
| SOH | Random Forest (capacity-aware features) | MAE ≈ 1.1 pp; sensor-only ≈ 2.5 pp (XGBoost) |
| RUL | Random Forest | MAE ≈ 69 cycles at 80 % EOL (Gradient Boosting ≈ 80, XGBoost ≈ 74) |

Numbers are printed by `models/training/train_all.py` and recorded in
`experiments/results/metrics.json`, averaged over 67 leave-one-cell-out folds of the 32,369-row
cycle table. Re-run the training script to regenerate them.

---

## Repository layout

```
app.py                     Streamlit entry point
requirements.txt
battery/                   cell profiles, equivalent circuit, thermal, ageing, pack model
preprocessing/             feature engineering + per-dataset loaders
research/                  stage-1 audit, MIT audit, archive extraction, inventory builder
models/
  soc/estimators.py        coulomb counting + extended Kalman filter
  training/train_all.py    trains and evaluates every model
  saved/                   trained .joblib artifacts
simulator/                 charge/discharge protocols and time-stepping engine
dashboard/                 theme, cached data access, diagrams, assistant knowledge base, 10 pages
  static_export.py         renders the same pages to site/ for Netlify
deploy/                    stylesheet and resize helper for the static build
netlify.toml               publishes site/ (no build step runs on Netlify)
site/                      generated static site: 10 pages, charts, downloads
data/
  raw/                     original provider files (never modified)
  processed/audit/         per-dataset audit outputs
  processed/ml/            unified cycle table and SOC samples
  reports/                 dataset inventory, quality report, compatibility matrix,
                           preprocessing summary, publication figures
experiments/results/       metrics.json, fold tables, predictions
```

---

## Running

```bash
python -m venv .venv
.venv\Scripts\activate            # Windows
pip install -r requirements.txt

streamlit run app.py
```

Rebuild the derived data and models:

```bash
python research/extract_archives.py --sources NASA CALCE
python research/stage1_audit.py --datasets nasa oxford energy samsung calce
python research/mit_audit.py
python research/build_inventory.py
python preprocessing/feature_engineering.py
python models/training/train_all.py
```

The dashboard reads only the derived artifacts, so it starts instantly and never touches the
raw files.

## Data provenance and caveats

- **No dataset provides native SOC ground truth.** SOC references are coulomb-integrated from
  measured current and normalised by that cycle's measured capacity; the app states this
  wherever SOC accuracy is reported.
- **CALCE has no temperature channel.** Temperature features are blank for CALCE rows and are
  median-imputed from the training fold only.
- **Oxford check-ups are every 100 drive cycles**, so its RUL labels are coarse.
- **MIT main batch** finished downloading (2.02 GB); 49 cells are audited. `mit_cells.csv` and
  `mit_cycles.csv` hold per-cell and per-cycle records.
- **Samsung** has 2 cells only, so it is a weak standalone validation set.
- **Physics simulator parameters are documented assumptions**, not datasheet values. Ageing
  coefficients are literature-scale; measured fade comes from the datasets, simulated fade
  from the model. The app distinguishes measured / simulated / predicted values by colour and
  label.
- `data/raw` is never written to by any processing script.

File: data/processed/audit/calce_integrity.json
{
  "CS2_24.zip": {
    "bytes": 127488412,
    "sha256": "8bb7832b52c627247d8a21cc8b9833328eff5897414645a1f5699b1cec50fd9a",
    "zip_testzip_bad_entry": null,
    "entries": 54,
    "xlsx_entries": 52
  },
  "CS2_3.zip": {
    "bytes": 235649043,
    "sha256": "375f6bb8e6bb8415fb01ea2fb54430f932d13b05fce89721dee77f34999109cd",
    "zip_testzip_bad_entry": null,
    "entries": 40,
    "xlsx_entries": 39
  },
  "CS2_35.zip": {
    "bytes": 37056519,
    "sha256": "84d88cb98a43c02049f16c78806a78ec19084776ea5df8a4b7c2f8f7ba4589e5",
    "zip_testzip_bad_entry": null,
    "entries": 26,
    "xlsx_entries": 25
  },
  "CS2_36.zip": {
    "bytes": 37881685,
    "sha256": "2e674f58bb6dc005c73bef10e87edbbd97afd041dde77a1d461a3c4ecac1b027",
    "zip_testzip_bad_entry": null,
    "entries": 27,
    "xlsx_entries": 26
  }
}

File: data/processed/audit/calce_summary.json
{
  "cells": {
    "CS2_24": {
      "files": 52,
      "files_processed": 52,
      "files_unique": 52,
      "duplicate_trajectory_files": [],
      "duplicate_cycles_removed": 0,
      "measurement_rows_unique": 859368,
      "cycles_total": 4989,
      "cycles_eligible": 52,
      "cycle_type_counts": {
        "partial": 4937,
        "checkup": 52
      },
      "soh_basis": "full check-up discharge capacity (Vmin <= 3.2 V, Qd >= 0.45 Ah); partial 3.78-4.2 V cycles excluded",
      "first_capacity_Ah": 1.4722,
      "final_capacity_Ah": 0.7864,
      "final_soh_pct": 53.41,
      "min_soh_pct": 52.95,
      "max_global_cycle": 4989,
      "eol_80pct_cycle": 3065,
      "eol_80pct_first_single_cycle": 2965,
      "eol_confirmed": true,
      "eol_method": "trailing rolling median (3 eligible cycles), 2 consecutive cycles <= 80%",
      "voltage_range_V": [
        2.6997,
        4.201
      ],
      "current_range_A": [
        -0.6755,
        1.1916
      ],
      "median_sampling_s": 30.0152,
      "n_nan": 0,
      "out_of_range": 0,
      "partial_capacity_range_Ah": [
        0.0,
        0.4223
      ],
      "native_temperature": false,
      "native_soc_labels": false
    },
    "CS2_3": {
      "files": 39,
      "files_processed": 39,
      "files_unique": 39,
      "duplicate_trajectory_files": [],
      "duplicate_cycles_removed": 0,
      "measurement_rows_unique": 1754834,
      "cycles_total": 873,
      "cycles_eligible": 168,
      "cycle_type_counts": {
        "partial_block": 705,
        "block": 168
      },
      "soh_basis": "0.11 A (C/10) discharge capacity of each six-rate block; block charge throughput recorded separately",
      "first_capacity_Ah": 1.1043,
      "final_capacity_Ah": 0.4108,
      "final_soh_pct": 37.2,
      "min_soh_pct": 37.2,
      "max_global_cycle": 873,
      "eol_80pct_cycle": 147,
      "eol_80pct_first_single_cycle": 145,
      "eol_confirmed": true,
      "eol_method": "trailing rolling median (5 eligible cycles), 3 consecutive cycles <= 80%",
      "voltage_range_V": [
        1.9627,
        4.2314
      ],
      "current_range_A": [
        -5.918,
        0.6755
      ],
      "median_sampling_s": 10.0154,
      "n_nan": 0,
      "out_of_range": 2,
      "partial_capacity_range_Ah": [
        0.0047,
        1.1046
      ],
      "native_temperature": false,
      "native_soc_labels": false
    },
    "CS2_35": {
      "files": 25,
      "files_processed": 25,
      "files_unique": 24,
      "duplicate_trajectory_files": [
        {
          "file": "CS2_35_2_10_11.xlsx",
          "duplicate_of": "CS2_35_2_4_11.xlsx"
        }
      ],
      "duplicate_cycles_removed": 0,
      "measurement_rows_unique": 258825,
      "cycles_total": 886,
      "cycles_eligible": 880,
      "cycle_type_counts": {
        "full": 880,
        "partial": 6
      },
      "soh_basis": "full-cycle discharge capacity (Vmin <= 2.8 V); partial cycles excluded",
      "first_capacity_Ah": 1.1385,
      "final_capacity_Ah": 0.3036,
      "final_soh_pct": 26.67,
      "min_soh_pct": 21.63,
      "max_global_cycle": 886,
      "eol_80pct_cycle": 548,
      "eol_80pct_first_single_cycle": 127,
      "eol_confirmed": true,
      "eol_method": "trailing rolling median (5 eligible cycles), 3 consecutive cycles <= 80%",
      "voltage_range_V": [
        2.6993,
        4.2003
      ],
      "current_range_A": [
        -1.1003,
        1.0482
      ],
      "median_sampling_s": 30.0152,
      "n_nan": 0,
      "out_of_range": 0,
      "partial_capacity_range_Ah": [
        0.0,
        0.9225
      ],
      "native_temperature": false,
      "native_soc_labels": false
    },
    "CS2_36": {
      "files": 26,
      "files_processed": 26,
      "files_unique": 26,
      "duplicate_trajectory_files": [],
      "duplicate_cycles_removed": 0,
      "measurement_rows_unique": 267339,
      "cycles_total": 976,
      "cycles_eligible": 968,
      "cycle_type_counts": {
        "full": 968,
        "partial": 8
      },
      "soh_basis": "full-cycle discharge capacity (Vmin <= 2.8 V); partial cycles excluded",
      "first_capacity_Ah": 1.1448,
      "final_capacity_Ah": 0.1723,
      "final_soh_pct": 15.05,
      "min_soh_pct": 14.2,
      "max_global_cycle": 976,
      "eol_80pct_cycle": 505,
      "eol_80pct_first_single_cycle": 314,
      "eol_confirmed": true,
      "eol_method": "trailing rolling median (5 eligible cycles), 3 consecutive cycles <= 80%",
      "voltage_range_V": [
        2.6992,
        4.2009
      ],
      "current_range_A": [
        -1.1004,
        1.0816
      ],
      "median_sampling_s": 30.0152,
      "n_nan": 0,
      "out_of_range": 0,
      "partial_capacity_range_Ah": [
        0.0,
        0.2751
      ],
      "native_temperature": false,
      "native_soc_labels": false
    }
  },
  "chemistry": "LiCoO2 cathode with trace Mn (provider statement)",
  "files": 142,
  "files_unique": 141,
  "measurement_rows": 3146238,
  "measurement_rows_unique": 3140366,
  "native_soc_labels": false,
  "native_temperature": false,
  "soh_label": "measured capacity normalised to the first eligible cycle of each cell; basis differs by test design",
  "rul_label": "derived from a sustained rolling-median measured SOH crossing 80%",
  "notes": [
    "CALCE CS2 Arbin exports contain no temperature channel and no native SOC label.",
    "Cycle_Index, capacity counters and Data_Point restart or split across spreadsheets; files were ordered by measured Date_Time, not filename.",
    "CS2_3 each Cycle_Index is a six-rate characterisation block; the second Channel sheet continues the same counters and shares one boundary row, which was de-duplicated by Date_Time.",
    "CS2_3 SOH uses the 0.11 A discharge capacity of each block. Block charge/discharge throughput varies with where the six-rate block boundary falls and is recorded only as a diagnostic.",
    "CS2_24 is partial cycling between 3.78 V and 4.2 V with exactly one full check-up at cycle 1 of each file.",
    "CS2_35_2_10_11.xlsx is an exact measured-trajectory duplicate of CS2_35_2_4_11.xlsx and was excluded.",
    "Partial cycles are retained in calce_cycles.csv with blank SOH so they can be audited but are excluded from SOH/RUL labels.",
    "EOL requires a sustained run of rolling-median SOH <= 80%, not a single low cycle."
  ]
}

File: data/processed/audit/mit_integrity.json
{
  "2018-02-20_batchdata_updated_struct_errorcorrect.mat": {
    "bytes": 2022599329,
    "sha256": "3487db505ad08b6c805f41dd0560e73b54077c76aca04f706f06e2356ccf7845"
  },
  "2018-04-03_varcharge_batchdata_updated_struct_errorcorrect.mat": {
    "bytes": 89125795,
    "sha256": "348626d881c273847405f6cf87de4f3a998f181322d8aae2b62c3c38f0d76995"
  },
  "initialdata_all.mat": {
    "bytes": 12611247,
    "sha256": "6749aee75bee6f6efc0218ecf7dfa58515350ded91e4dd7f6d2c447049c6680d"
  },
  "finaldata_4.mat": {
    "bytes": 74727,
    "sha256": "a84a4fc6203e9b9ad5ef626aef334fe66576e06aeac7a825b23b314c8373bf41"
  },
  "finaldata_6and8.mat": {
    "bytes": 150568,
    "sha256": "bf69dc8c4301b9380f0889db5e0773a196b3f3aa5cf4fb689aece1810c3b4574"
  }
}

File: data/processed/audit/mit_summary.json (part 1 of 3)
{
  "files": [
    {
      "tag": "B1",
      "file": "2018-02-20_batchdata_updated_struct_errorcorrect.mat",
      "bytes": 2022599329,
      "batch_date": "2018-02-20",
      "cells": 47
    },
    {
      "tag": "B4",
      "file": "2018-04-03_varcharge_batchdata_updated_struct_errorcorrect.mat",
      "bytes": 89125795,
      "batch_date": "2018-04-03_varcharge",
      "cells": 2
    }
  ],
  "cells": {
    "MIT_B1_C000": {
      "cell_id": "MIT_B1_C000",
      "batch_tag": "B1",
      "provider_row_index": 0,
      "policy": "5_2C_58PER_4C",
      "policy_readable": "5.2C(58%)-4C",
      "barcode_raw": "0xdd000000 0x00000002 0x00000001 0x00000001 0x00000001 0x00000001",
      "cycle_life_provider": 477.0,
      "cycles": 496,
      "summary_length_mismatch": false,
      "summary_lengths": "{\"cycle\": 496, \"QDischarge\": 496, \"QCharge\": 496, \"IR\": 496, \"Tavg\": 496, \"Tmax\": 496, \"Tmin\": 496, \"chargetime\": 496}",
      "cycle_gaps": 0,
      "first_capacity_Ah": 1.102657,
      "first_cycle_capacity_Ah": 1.1000807,
      "baseline_capacity_Ah": 1.102657,
      "baseline_method": "median of first 5 valid cycles",
      "final_capacity_Ah": 0.82661337,
      "final_capacity_raw_Ah": 0.82661337,
      "min_capacity_Ah": 0.82661337,
      "max_capacity_Ah": 1.1163546,
      "max_capacity_raw_Ah": 1.1163546,
      "n_capacity_outliers": 0,
      "capacity_outlier_cycles": "[]",
      "final_soh_first_pct": 74.97,
      "final_soh_nominal_pct": 75.15,
      "eol_80_first_cycle": 477,
      "eol_80_first_single_cycle": 475,
      "eol_80_first_confirmed": true,
      "eol_80_nominal_cycle": 479,
      "eol_80_nominal_confirmed": true,
      "summary_nan": 0,
      "zero_ir_cycles": 0,
      "ir_all_zero": false,
      "ir_median_Ohm": 0.017528705,
      "charge_time_median_min": 10.174169166666495,
      "temperature_avg_C": 32.60002859436451,
      "temperature_min_C": 28.851412,
      "temperature_max_C": 38.968376,
      "temperature_glitch_count_summary": 0,
      "temperature_glitch_cycles": 0,
      "trajectory_sampled_cycles": "[1, 249, 496]",
      "trajectory_voltage_min_V": 1.9986062,
      "trajectory_voltage_max_V": 3.6003461,
      "trajectory_current_min_A": -4.001111545454545,
      "trajectory_current_max_A": 5.207460545454545,
      "trajectory_temperature_min_C": 29.923351362053108,
      "trajectory_temperature_max_C": 38.733154,
      "trajectory_temperature_glitch": 0,
      "trajectory_nan": 0,
      "trajectory_out_of_range": 0,
      "stored_point_spacing_min_s": 299.916,
      "stored_point_spacing_max_s": 300.444,
      "median_sampling_s": 300.438,
      "points_per_cycle_median": 1042
    },
    "MIT_B1_C001": {
      "cell_id": "MIT_B1_C001",
      "batch_tag": "B1",
      "provider_row_index": 1,
      "policy": "5_6C_26PER_4_5C",
      "policy_readable": "5.6C(26%)-4.5C",
      "barcode_raw": "0xdd000000 0x00000002 0x00000001 0x00000001 0x00000002 0x00000001",
      "cycle_life_provider": 491.0,
      "cycles": 513,
      "summary_length_mismatch": false,
      "summary_lengths": "{\"cycle\": 513, \"QDischarge\": 513, \"QCharge\": 513, \"IR\": 513, \"Tavg\": 513, \"Tmax\": 513, \"Tmin\": 513, \"chargetime\": 513}",
      "cycle_gaps": 0,
      "first_capacity_Ah": 1.1061165,
      "first_cycle_capacity_Ah": 1.1072116,
      "baseline_capacity_Ah": 1.1061165,
      "baseline_method": "median of first 5 valid cycles",
      "final_capacity_Ah": 0.82848173,
      "final_capacity_raw_Ah": 0.82848173,
      "min_capacity_Ah": 0.82848173,
      "max_capacity_Ah": 1.1093584,
      "max_capacity_raw_Ah": 1.1093584,
      "n_capacity_outliers": 0,
      "capacity_outlier_cycles": "[]",
      "final_soh_first_pct": 74.9,
      "final_soh_nominal_pct": 75.32,
      "eol_80_first_cycle": 491,
      "eol_80_first_single_cycle": 489,
      "eol_80_first_confirmed": true,
      "eol_80_nominal_cycle": 493,
      "eol_80_nominal_confirmed": true,
      "summary_nan": 0,
      "zero_ir_cycles": 0,
      "ir_all_zero": false,
      "ir_median_Ohm": 0.018039556,
      "charge_time_median_min": 10.177584999999574,
      "temperature_avg_C": 34.07134489732336,
      "temperature_min_C": 29.748539199568196,
      "temperature_max_C": 40.00506815666062,
      "temperature_glitch_count_summary": 0,
      "temperature_glitch_cycles": 0,
      "trajectory_sampled_cycles": "[1, 257, 513]",
      "trajectory_voltage_min_V": 1.9975767,
      "trajectory_voltage_max_V": 3.6000929,
      "trajectory_current_min_A": -4.000997999999999,
      "trajectory_current_max_A": 5.607168,
      "trajectory_temperature_min_C": 30.383553,
      "trajectory_temperature_max_C": 39.139565,
      "trajectory_temperature_glitch": 0,
      "trajectory_nan": 0,
      "trajectory_out_of_range": 0,
      "stored_point_spacing_min_s": 157.803,
      "stored_point_spacing_max_s": 299.859,
      "median_sampling_s": 299.559,
      "points_per_cycle_median": 1377
    },
    "MIT_B1_C002": {
      "cell_id": "MIT_B1_C002",
      "batch_tag": "B1",
      "provider_row_index": 2,
      "policy": "5_2C_50PER_4_25C",
      "policy_readable": "5.2C(50%)-4.25C",
      "barcode_raw": "0xdd000000 0x00000002 0x00000001 0x00000001 0x00000003 0x00000001",
      "cycle_life_provider": 424.0,
      "cycles": 439,
      "summary_length_mismatch": false,
      "summary_lengths": "{\"cycle\": 439, \"QDischarge\": 439, \"QCharge\": 439, \"IR\": 439, \"Tavg\": 439, \"Tmax\": 439, \"Tmin\": 439, \"chargetime\": 439}",
      "cycle_gaps": 0,
      "first_capacity_Ah": 1.0748364,
      "first_cycle_capacity_Ah": 1.0739638,
      "baseline_capacity_Ah": 1.0748364,
      "baseline_method": "median of first 5 valid cycles",
      "final_capacity_Ah": 0.82700932,
      "final_capacity_raw_Ah": 0.82700932,
      "min_capacity_Ah": 0.82700932,
      "max_capacity_Ah": 1.080958,
      "max_capacity_raw_Ah": 1.080958,
      "n_capacity_outliers": 0,
      "capacity_outlier_cycles": "[]",
      "final_soh_first_pct": 76.94,
      "final_soh_nominal_pct": 75.18,
      "eol_80_first_cycle": 432,
      "eol_80_first_single_cycle": 430,
      "eol_80_first_confirmed": true,
      "eol_80_nominal_cycle": 426,
      "eol_80_nominal_confirmed": true,
      "summary_nan": 0,
      "zero_ir_cycles": 0,
      "ir_all_zero": false,
      "ir_median_Ohm": 0.016537832,
      "charge_time_median_min": 10.176379999999577,
      "temperature_avg_C": 34.09485665668123,
      "temperature_min_C": 30.181173,
      "temperature_max_C": 42.719315,
      "temperature_glitch_count_summary": 0,
      "temperature_glitch_cycles": 0,
      "trajectory_sampled_cycles": "[1, 220, 439]",
      "trajectory_voltage_min_V": 1.9982343,
      "trajectory_voltage_max_V": 3.6001325,
      "trajectory_current_min_A": -4.001422818181818,
      "trajectory_current_max_A": 5.20358,
      "trajectory_temperature_min_C": 30.881506,
      "trajectory_temperature_max_C": 42.060177,
      "trajectory_temperature_glitch": 0,
      "trajectory_nan": 0,
      "trajectory_out_of_range": 0,
      "stored_point_spacing_min_s": 205.596,
      "stored_point_spacing_max_s": 300.42,
      "median_sampling_s": 300.39,
      "points_per_cycle_median": 1058
    },
    "MIT_B1_C003": {
      "cell_id": "MIT_B1_C003",
      "batch_tag": "B1",
      "provider_row_index": 3,
      "policy": "4_65C_44PER_5C",
      "policy_readable": "4.65C(44%)-5C",
      "barcode_raw": "0xdd000000 0x00000002 0x00000001 0x00000001 0x00000004 0x00000001",
      "cycle_life_provider": 499.0,
      "cycles": 517,
      "summary_length_mismatch": false,
      "summary_lengths": "{\"cycle\": 517, \"QDischarge\": 517, \"QCharge\": 517, \"IR\": 517, \"Tavg\": 517, \"Tmax\": 517, \"Tmin\": 517, \"chargetime\": 517}",
      "cycle_gaps": 0,
      "first_capacity_Ah": 1.0961863,
      "first_cycle_capacity_Ah": 1.0961863,
      "baseline_capacity_Ah": 1.0961863,
      "baseline_method": "median of first 5 valid cycles",
      "final_capacity_Ah": 0.82550967,
      "final_capacity_raw_Ah": 0.82550967,
      "min_capacity_Ah": 0.82550967,
      "max_capacity_Ah": 1.1080173,
      "max_capacity_raw_Ah": 1.1080173,
      "n_capacity_outliers": 0,
      "capacity_outlier_cycles": "[]",
      "final_soh_first_pct": 75.31,
      "final_soh_nominal_pct": 75.05,
      "eol_80_first_cycle": 503,
      "eol_80_first_single_cycle": 501,
      "eol_80_first_confirmed": true,
      "eol_80_nominal_cycle": 501,
      "eol_80_nominal_confirmed": true,
      "summary_nan": 0,
      "zero_ir_cycles": 0,
      "ir_all_zero": false,
      "ir_median_Ohm": 0.016150914,
      "charge_time_median_min": 10.202730000003552,
      "temperature_avg_C": 34.20999076001997,
      "temperature_min_C": 29.998203,
      "temperature_max_C": 42.310032,
      "temperature_glitch_count_summary": 0,
      "temperature_glitch_cycles": 0,
      "trajectory_sampled_cycles": "[1, 259, 517]",
      "trajectory_voltage_min_V": 1.9983792,
      "trajectory_voltage_max_V": 3.6015782,
      "trajectory_current_min_A": -4.001186545454545,
      "trajectory_current_max_A": 5.002791636363636,
      "trajectory_temperature_min_C": 30.108393,
      "trajectory_temperature_max_C": 40.504898,
      "trajectory_temperature_glitch": 0,
      "trajectory_nan": 0,
      "trajectory_out_of_range": 0,
      "stored_point_spacing_min_s": 299.766,
      "stored_point_spacing_max_s": 300.462,
      "median_sampling_s": 300.3,
      "points_per_cycle_median": 1054
    },
    "MIT_B1_C004": {
      "cell_id": "MIT_B1_C004",
      "batch_tag": "B1",
      "provider_row_index": 4,
      "policy": "4_65C_69PER_6C",
      "policy_readable": "4.65C(69%)-6C",
      "barcode_raw": "0xdd000000 0x00000002 0x00000001 0x00000001 0x00000005 0x00000001",
      "cycle_life_provider": 444.0,
      "cycles": 464,
      "summary_length_mismatch": false,
      "summary_lengths": "{\"cycle\": 464, \"QDischarge\": 464, \"QCharge\": 464, \"IR\": 464, \"Tavg\": 464, \"Tmax\": 464, \"Tmin\": 464, \"chargetime\": 464}",
      "cycle_gaps": 0,
      "first_capacity_Ah": 1.0895668,
      "first_cycle_capacity_Ah": 1.0891641,
      "baseline_capacity_Ah": 1.0895668,
      "baseline_method": "median of first 5 valid cycles",
      "final_capacity_Ah": 0.82712674,
      "final_capacity_raw_Ah": 0.82712674,
      "min_capacity_Ah": 0.82712674,
      "max_capacity_Ah": 1.0908513,
      "max_capacity_raw_Ah": 1.0908513,
      "n_capacity_outliers": 0,
      "capacity_outlier_cycles": "[]",
      "final_soh_first_pct": 75.91,
      "final_soh_nominal_pct": 75.19,
      "eol_80_first_cycle": 448,
      "eol_80_first_single_cycle": 446,
      "eol_80_first_confirmed": true,
      "eol_80_nominal_cycle": 446,
      "eol_80_nominal_confirmed": true,
      "summary_nan": 0,
      "zero_ir_cycles": 0,
      "ir_all_zero": false,
      "ir_median_Ohm": 0.0165579615,
      "charge_time_median_min": 10.441271666666339,
      "temperature_avg_C": 33.25734767445062,
      "temperature_min_C": 29.671949,
      "temperature_max_C": 40.27366428120319,
      "temperature_glitch_count_summary": 0,
      "temperature_glitch_cycles": 0,
      "trajectory_sampled_cycles": "[1, 233, 464]",
      "trajectory_voltage_min_V": 1.9997697,
      "trajectory_voltage_max_V": 3.6002736,
      "trajectory_current_min_A": -4.0013534545454545,
      "trajectory_current_max_A": 6.000979999999999,
      "trajectory_temperature_min_C": 30.069622309950784,
      "trajectory_temperature_max_C": 39.63095702105263,
      "trajectory_temperature_glitch": 0,
      "trajectory_nan": 0,
      "trajectory_out_of_range": 0,
      "stored_point_spacing_min_s": 299.592,
      "stored_point_spacing_max_s": 300.372,
      "median_sampling_s": 300.33,
      "points_per_cycle_median": 1098
    },
    "MIT_B1_C005": {
      "cell_id": "MIT_B1_C005",
      "batch_tag": "B1",
      "provider_row_index": 5,
      "policy": "3_6C_30PER_6C",
      "policy_readable": "3.6C(30%)-6C",
      "barcode_raw": "0xdd000000 0x00000002 0x00000001 0x00000001 0x00000006 0x00000001",
      "cycle_life_provider": 416.0,
      "cycles": 445,
      "summary_length_mismatch": false,
      "summary_lengths": "{\"cycle\": 445, \"QDischarge\": 445, \"QCharge\": 445, \"IR\": 445, \"Tavg\": 445, \"Tmax\": 445, \"Tmin\": 445, \"chargetime\": 445}",
      "cycle_gaps": 0,
      "first_capacity_Ah": 1.0988965,
      "first_cycle_capacity_Ah": 1.0967227,
      "baseline_capacity_Ah": 1.0988965,
      "baseline_method": "median of first 5 valid cycles",
      "final_capacity_Ah": 0.8261537,
      "final_capacity_raw_Ah": 0.8261537,
      "min_capacity_Ah": 0.82589412,
      "max_capacity_Ah": 1.0990517,
      "max_capacity_raw_Ah": 1.0990517,
      "n_capacity_outliers": 0,
      "capacity_outlier_cycles": "[]",
      "final_soh_first_pct": 75.18,
      "final_soh_nominal_pct": 75.1,
      "eol_80_first_cycle": 418,
      "eol_80_first_single_cycle": 416,
      "eol_80_first_confirmed": true,
      "eol_80_nominal_cycle": 418,
      "eol_80_nominal_confirmed": true,
      "summary_nan": 0,
      "zero_ir_cycles": 0,
      "ir_all_zero": false,
      "ir_median_Ohm": 0.016196946,
      "charge_time_median_min": 10.597211666665196,
      "temperature_avg_C": 33.26232506382652,
      "temperature_min_C": 29.466566780917557,
      "temperature_max_C": 41.729279,
      "temperature_glitch_count_summary": 0,
      "temperature_glitch_cycles": 0,
      "trajectory_sampled_cycles": "[1, 223, 445]",
      "trajectory_voltage_min_V": 1.9976044,
      "trajectory_voltage_max_V": 3.6000919,
      "trajectory_current_min_A": -4.000976272727272,
      "trajectory_current_max_A": 6.006268545454545,
      "trajectory_temperature_min_C": 29.551175561910018,
      "trajectory_temperature_max_C": 40.0899720047845,
      "trajectory_temperature_glitch": 0,
      "trajectory_nan": 0,
      "trajectory_out_of_range": 0,
      "stored_point_spacing_min_s": 173.616,
      "stored_point_spacing_max_s": 300.444,
      "median_sampling_s": 300.156,
      "points_per_cycle_median": 1121
    },
    "MIT_B1_C006": {
      "cell_id": "MIT_B1_C006",
      "batch_tag": "B1",
      "provider_row_index": 6,
      "policy": "3_6C_9PER_5C",
      "policy_readable": "3.6C(9%)-5C",
      "barcode_raw": "0xdd000000 0x00000002 0x00000001 0x00000001 0x00000007 0x00000001",
      "cycle_life_provider": 393.0,
      "cycles": 409,
      "summary_length_mismatch": false,
      "summary_lengths": "{\"cycle\": 409, \"QDischarge\": 409, \"QCharge\": 409, \"IR\": 409, \"Tavg\": 409, \"Tmax\": 409, \"Tmin\": 409, \"chargetime\": 409}",
      "cycle_gaps": 0,
      "first_capacity_Ah": 1.0885617,
      "first_cycle_capacity_Ah": 1.0867316,
      "baseline_capacity_Ah": 1.0885617,
      "baseline_method": "median of first 5 valid cycles",
      "final_capacity_Ah": 0.82940364,
      "final_capacity_raw_Ah": 0.82940364,
      "min_capacity_Ah": 0.82940364,
      "max_capacity_Ah": 1.1000568,
      "max_capacity_raw_Ah": 1.1000568,
      "n_capacity_outliers": 0,
      "capacity_outlier_cycles": "[]",
      "final_soh_first_pct": 76.19,
      "final_soh_nominal_pct": 75.4,
      "eol_80_first_cycle": 400,
      "eol_80_first_single_cycle": 398,
      "eol_80_first_confirmed": true,
      "eol_80_nominal_cycle": 395,
      "eol_80_nominal_confirmed": true,
      "summary_nan": 0,
      "zero_ir_cycles": 0,
      "ir_all_zero": false,
      "ir_median_Ohm": 0.016141985,
      "charge_time_median_min": 10.210653333330992,
      "temperature_avg_C": 34.26462008626932,
      "temperature_min_C": 29.862890594327745,
      "temperature_max_C": 42.949677,
      "temperature_glitch_count_summary": 0,
      "temperature_glitch_cycles": 0,
      "trajectory_sampled_cycles": "[1, 205, 409]",
      "trajectory_voltage_min_V": 1.9979129,
      "trajectory_voltage_max_V": 3.60045,
      "trajectory_current_min_A": -4.001250727272727,
      "trajectory_current_max_A": 5.000482,
      "trajectory_temperature_min_C": 29.862890594327745,
      "trajectory_temperature_max_C": 42.132668,
      "trajectory_temperature_glitch": 0,
      "trajectory_nan": 0,
      "trajectory_out_of_range": 0,
      "stored_point_spacing_min_s": 299.835,
      "stored_point_spacing_max_s": 300.468,
      "median_sampling_s": 300.354,
      "points_per_cycle_median": 1052
    },
    "MIT_B1_C007": {
      "cell_id": "MIT_B1_C007",
      "batch_tag": "B1",
      "provider_row_index": 7,
      "policy": "4_8C_80PER_4_8C_NEWSTRUCTURE",
      "policy_readable": "4.8C(80%)-4.8C-newstructure",
      "barcode_raw": "0xdd000000 0x00000002 0x00000001 0x00000001 0x00000008 0x00000001",
      "cycle_life_provider": 777.0,
      "cycles": 806,
      "summary_length_mismatch": false,
      "summary_lengths": "{\"cycle\": 806, \"QDischarge\": 806, \"QCharge\": 806, \"IR\": 806, \"Tavg\": 806, \"Tmax\": 806, \"Tmin\": 806, \"chargetime\": 806}",
      "cycle_gaps": 0,
      "first_capacity_Ah": 1.0908798,
      "first_cycle_capacity_Ah": 1.0877842,
      "baseline_capacity_Ah": 1.0908798,
      "baseline_method": "median of first 5 valid cycles",
      "final_capacity_Ah": 0.8264814,
      "final_capacity_raw_Ah": 0.8264814,
      "min_capacity_Ah": 0.8264814,
      "max_capacity_Ah": 1.1055878,
      "max_capacity_raw_Ah": 1.1055878,
      "n_capacity_outliers": 0,
      "capacity_outlier_cycles": "[]",
      "final_soh_first_pct": 75.76,
      "final_soh_nominal_pct": 75.13,
      "eol_80_first_cycle": 785,
      "eol_80_first_single_cycle": 783,
      "eol_80_first_confirmed": true,
      "eol_80_nominal_cycle": 779,
      "eol_80_nominal_confirmed": true,
      "summary_nan": 0,
      "zero_ir_cycles": 0,
      "ir_all_zero": false,
      "ir_median_Ohm": 0.0147829955,
      "charge_time_median_min": 10.05077750000055,
      "temperature_avg_C": 34.89311068273869,
      "temperature_min_C": 29.833401,
      "temperature_max_C": 41.427437,
      "temperature_glitch_count_summary": 0,
      "temperature_glitch_cycles": 0,
      "trajectory_sampled_cycles": "[1, 404, 806]",
      "trajectory_voltage_min_V": 1.9968147,
      "trajectory_voltage_max_V": 3.6001463,
      "trajectory_current_min_A": -4.001945999999999,
      "trajectory_current_max_A": 4.804406636363636,
      "trajectory_temperature_min_C": 30.65678,
      "trajectory_temperature_max_C": 41.034458,
      "trajectory_temperature_glitch": 0,
      "trajectory_nan": 0,
      "trajectory_out_of_range": 0,
      "stored_point_spacing_min_s": 83.082,
      "stored_point_spacing_max_s": 300.396,
      "median_sampling_s": 300.288,
      "points_per_cycle_median": 786
    },
    "MIT_B1_C008": {
      "cell_id": "MIT_B1_C008",
      "batch_tag": "B1",
      "provider_row_index": 8,
      "policy": "5_2C_58PER_4C_NEWSTRUCTURE",
      "policy_readable": "5.2C(58%)-4C-newstructure",
      "barcode_raw": "0xdd000000 0x00000002 0x00000001 0x00000001 0x00000009 0x00000001",
      "cycle_life_provider": 904.0,
      "cycles": 947,
      "summary_length_mismatch": false,
      "summary_lengths": "{\"cycle\": 947, \"QDischarge\": 947, \"QCharge\": 947, \"IR\": 947, \"Tavg\": 947, \"Tmax\": 947, \"Tmin\": 947, \"chargetime\": 947}",
      "cycle_gaps": 0,
      "first_capacity_Ah": 1.0906397,
      "first_cycle_capacity_Ah": 1.0904844,
      "baseline_capacity_Ah": 1.0906397,
      "baseline_method": "median of first 5 valid cycles",
      "final_capacity_Ah": 0.8255862,
      "final_capacity_raw_Ah": 0.8255862,
      "min_capacity_Ah": 0.8255862,
      "max_capacity_Ah": 1.0973876,
      "max_capacity_raw_Ah": 1.0973876,
      "n_capacity_outliers": 0,
      "capacity_outlier_cycles": "[]",
      "final_soh_first_pct": 75.7,
      "final_soh_nominal_pct": 75.05,
      "eol_80_first_cycle": 912,
      "eol_80_first_single_cycle": 910,
      "eol_80_first_confirmed": true,
      "eol_80_nominal_cycle": 906,
      "eol_80_nominal_confirmed": true,
      "summary_nan": 0,
      "zero_ir_cycles": 0,
      "ir_all_zero": false,
      "ir_median_Ohm": 0.016763514,
      "charge_time_median_min": 10.04087166666674,
      "temperature_avg_C": 34.050394331209546,
      "temperature_min_C": 30.369265,
      "temperature_max_C": 38.953403,
      "temperature_glitch_count_summary": 0,
      "temperature_glitch_cycles": 0,
      "trajectory_sampled_cycles": "[1, 474, 947]",
      "trajectory_voltage_min_V": 1.9953575,
      "trajectory_voltage_max_V": 3.601882,
      "trajectory_current_min_A": -4.001343454545455,
      "trajectory_current_max_A": 5.203365,
      "trajectory_temperature_min_C": 31.565438641299654,
      "trajectory_temperature_max_C": 37.715136358856455,
      "trajectory_temperature_glitch": 0,
      "trajectory_nan": 0,
      "trajectory_out_of_range": 0,
      "stored_point_spacing_min_s": 70.344,
      "stored_point_spacing_max_s": 300.402,
      "median_sampling_s": 300.342,
      "points_per_cycle_median": 811
    },
    "MIT_B1_C009": {
      "cell_id": "MIT_B1_C009",
      "batch_tag": "B1",
      "provider_row_index": 9,
      "policy": "5_6C_26PER_4_5C_NEWSTRUCTURE",
      "policy_readable": "5.6C(26%)-4.5C-newstructure",
      "barcode_raw": "0xdd000000 0x00000002 0x00000001 0x00000001 0x0000000a 0x00000001",
      "cycle_life_provider": 791.0,
      "cycles": 819,
      "summary_length_mismatch": false,
      "summary_lengths": "{\"cycle\": 819, \"QDischarge\": 819, \"QCharge\": 819, \"IR\": 819, \"Tavg\": 819, \"Tmax\": 819, \"Tmin\": 819, \"chargetime\": 819}",
      "cycle_gaps": 0,
      "first_capacity_Ah": 1.097174,
      "first_cycle_capacity_Ah": 1.095485,
      "baseline_capacity_Ah": 1.097174,
      "baseline_method": "median of first 5 valid cycles",
      "final_capacity_Ah": 0.82610458,
      "final_capacity_raw_Ah": 0.82610458,
      "min_capacity_Ah": 0.82610458,
      "max_capacity_Ah": 1.1025702,
      "max_capacity_raw_Ah": 1.1025702,
      "n_capacity_outliers": 0,
      "capacity_outlier_cycles": "[]",
      "final_soh_first_pct": 75.29,
      "final_soh_nominal_pct": 75.1,
      "eol_80_first_cycle": 794,
      "eol_80_first_single_cycle": 792,
      "eol_80_first_confirmed": true,
      "eol_80_nominal_cycle": 793,
      "eol_80_nominal_confirmed": true,
      "summary_nan": 0,
      "zero_ir_cycles": 0,
      "ir_all_zero": false,
      "ir_median_Ohm": 0.015486455,
      "charge_time_median_min": 10.042009999998845,
      "temperature_avg_C": 32.16859495554578,
      "temperature_min_C": 29.892448,
      "temperature_max_C": 36.180103,
      "temperature_glitch_count_summary": 0,
      "temperature_glitch_cycles": 0,
      "trajectory_sampled_cycles": "[1, 410, 819]",
      "trajectory_voltage_min_V": 1.9954777,
      "trajectory_voltage_max_V": 3.6001186,
      "trajectory_current_min_A": -4.000943818181818,
      "trajectory_current_max_A": 5.604313909090909,
      "trajectory_temperature_min_C": 31.096792,
      "trajectory_temperature_max_C": 34.58665043648482,
      "trajectory_temperature_glitch": 0,
      "trajectory_nan": 0,
      "trajectory_out_of_range": 0,
      "stored_point_spacing_min_s": 82.71,
      "stored_point_spacing_max_s": 300.342,
      "median_sampling_s": 300.306,
      "points_per_cycle_median": 808
    },
    "MIT_B1_C010": {
      "cell_id": "MIT_B1_C010",
      "batch_tag": "B1",
      "provider_row_index": 10,
      "policy": "4_8C_80PER_4_8C",
      "policy_readable": "4.8C(80%)-4.8C",
      "barcode_raw": "0xdd000000 0x00000002 0x00000001 0x00000001 0x0000000b 0x00000001",
      "cycle_life_provider": 492.0,
      "cycles": 519,
      "summary_length_mismatch": false,
      "summary_lengths": "{\"cycle\": 519, \"QDischarge\": 519, \"QCharge\": 519, \"IR\": 519, \"Tavg\": 519, \"Tmax\": 519, \"Tmin\": 519, \"chargetime\": 519}",
      "cycle_gaps": 0,
      "first_capacity_Ah": 1.1094496,
      "first_cycle_capacity_Ah": 1.1081897,
      "baseline_capacity_Ah": 1.1094496,
      "baseline_method": "median of first 5 valid cycles",
      "final_capacity_Ah": 0.82791102,
      "final_capacity_raw_Ah": 0.82791102,
      "min_capacity_Ah": 0.82791102,
      "max_capacity_Ah": 1.1212713,
      "max_capacity_raw_Ah": 1.1212713,
      "n_capacity_outliers": 0,
      "capacity_outlier_cycles": "[]",
      "final_soh_first_pct": 74.62,
      "final_soh_nominal_pct": 75.26,
      "eol_80_first_cycle": 491,
      "eol_80_first_single_cycle": 489,
      "eol_80_first_confirmed": true,
      "eol_80_nominal_cycle": 494,
      "eol_80_nominal_confirmed": true,
      "summary_nan": 0,
      "zero_ir_cycles": 0,
      "ir_all_zero": false,
      "ir_median_Ohm": 0.017175291,
      "charge_time_median_min": 10.208109999999094,
      "temperature_avg_C": 32.25402629909012,
      "temperature_min_C": 28.906555794473437,
      "temperature_max_C": 37.40732186113994,
      "temperature_glitch_count_summary": 0,
      "temperature_glitch_cycles": 0,
      "trajectory_sampled_cycles": "[1, 260, 519]",
      "trajectory_voltage_min_V": 1.997303,
      "trajectory_voltage_max_V": 3.6006374,
      "trajectory_current_min_A": -4.001080363636363,
      "trajectory_current_max_A": 4.8028841818181816,
      "trajectory_temperature_min_C": 29.914324,
      "trajectory_temperature_max_C": 36.074661,
      "trajectory_temperature_glitch": 0,
      "trajectory_nan": 0,
      "trajectory_out_of_range": 0,
      "stored_point_spacing_min_s": 299.862,
      "stored_point_spacing_max_s": 300.504,
      "median_sampling_s": 300.402,
      "points_per_cycle_median": 1072
    },
    "MIT_B1_C011": {
      "cell_id": "MIT_B1_C011",
      "batch_tag": "B1",
      "provider_row_index": 11,
      "policy": "5_2C_50PER_4_25C",
      "policy_readable": "5.2C(50%)-4.25C",
      "barcode_raw": "0xdd000000 0x00000002 0x00000001 0x00000001 0x0000000c 0x00000001",
      "cycle_life_provider": 449.0,
      "cycles": 468,
      "summary_length_mismatch": false,
      "summary_lengths": "{\"cycle\": 468, \"QDischarge\": 468, \"QCharge\": 468, \"IR\": 468, \"Tavg\": 468, \"Tmax\": 468, \"Tmin\": 468, \"chargetime\": 468}",
      "cycle_gaps": 0,
      "first_capacity_Ah": 1.0970209,
      "first_cycle_capacity_Ah": 1.0964632,
      "baseline_capacity_Ah": 1.0970209,
      "baseline_method": "median of first 5 valid cycles",
      "final_capacity_Ah": 0.82524824,
      "final_capacity_raw_Ah": 0.82524824,
      "min_capacity_Ah": 0.82524824,
      "max_capacity_Ah": 1.1152844,
      "max_capacity_raw_Ah": 1.1152844,
      "n_capacity_outliers": 0,
      "capacity_outlier_cycles": "[]",
      "final_soh_first_pct": 75.23,
      "final_soh_nominal_pct": 75.02,
      "eol_80_first_cycle": 452,
      "eol_80_first_single_cycle": 450,
      "eol_80_first_confirmed": true,
      "eol_80_nominal_cycle": 451,
      "eol_80_nominal_confirmed": true,
      "summary_nan": 0,
      "zero_ir_cycles": 0,
      "ir_all_zero": false,
      "ir_median_Ohm": 0.017680406500000002,
      "charge_time_median_min": 10.175460833333394,
      "temperature_avg_C": 33.436840812082764,
      "temperature_min_C": 29.482089271583774,
      "temperature_max_C": 42.348198,
      "temperature_glitch_count_summary": 0,
      "temperature_glitch_cycles": 0,
      "trajectory_sampled_cycles": "[1, 235, 468]",
      "trajectory_voltage_min_V": 1.9982152,
      "trajectory_voltage_max_V": 3.6000714,
      "trajectory_current_min_A": -4.0013559999999995,
      "trajectory_current_max_A": 5.207325363636363,
      "trajectory_temperature_min_C": 30.708609,
      "trajectory_temperature_max_C": 40.69469723939049,
      "trajectory_temperature_glitch": 0,
      "trajectory_nan": 0,
      "trajectory_out_of_range": 0,
      "stored_point_spacing_min_s": 299.724,
      "stored_point_spacing_max_s": 300.387,
      "median_sampling_s": 300.384,
      "points_per_cycle_median": 1065
    },
    "MIT_B1_C012": {
      "cell_id": "MIT_B1_C012",
      "batch_tag": "B1",
      "provider_row_index": 12,
      "policy": "4_65C_44PER_5C",
      "policy_readable": "4.65C(44%)-5C",
      "barcode_raw": "0xdd000000 0x00000002 0x00000001 0x00000001 0x0000000d 0x00000001",
      "cycle_life_provider": 466.0,
      "cycles": 493,
      "summary_length_mismatch": false,
      "summary_lengths": "{\"cycle\": 493, \"QDischarge\": 493, \"QCharge\": 493, \"IR\": 493, \"Tavg\": 493, \"Tmax\": 493, \"Tmin\": 493, \"chargetime\": 493}",
      "cycle_gaps": 0,
      "first_capacity_Ah": 1.1023821,
      "first_cycle_capacity_Ah": 1.1009463,
      "baseline_capacity_Ah": 1.1023821,
      "baseline_method": "median of first 5 valid cycles",
      "final_capacity_Ah": 0.82528538,
      "final_capacity_raw_Ah": 0.82528538,
      "min_capacity_Ah": 0.82528538,
      "max_capacity_Ah": 1.1085761,
      "max_capacity_raw_Ah": 1.1085761,
      "n_capacity_outliers": 0,
      "capacity_outlier_cycles": "[]",
      "final_soh_first_pct": 74.86,
      "final_soh_nominal_pct": 75.03,
      "eol_80_first_cycle": 467,
      "eol_80_first_single_cycle": 465,
      "eol_80_first_confirmed": true,
      "eol_80_nominal_cycle": 468,
      "eol_80_nominal_confirmed": true,
      "summary_nan": 0,
      "zero_ir_cycles": 0,
      "ir_all_zero": false,
      "ir_median_Ohm": 0.016941737,
      "charge_time_median_min": 10.30128333333414,
      "temperature_avg_C": 31.27593960707883,
      "temperature_min_C": 28.971399,
      "temperature_max_C": 36.283112,
      "temperature_glitch_count_summary": 0,
      "temperature_glitch_cycles": 0,
      "trajectory_sampled_cycles": "[1, 247, 493]",
      "trajectory_voltage_min_V": 1.9988961,
      "trajectory_voltage_max_V": 3.6001134,
      "trajectory_current_min_A": -4.001307909090909,
      "trajectory_current_max_A": 5.00166109090909,
      "trajectory_temperature_min_C": 29.47937,
      "trajectory_temperature_max_C": 34.63502805287196,
      "trajectory_temperature_glitch": 0,
      "trajectory_nan": 0,
      "trajectory_out_of_range": 0,
      "stored_point_spacing_min_s": 299.739,
      "stored_point_spacing_max_s": 300.354,
      "median_sampling_s": 300.264,
      "points_per_cycle_median": 1062
    },
    "MIT_B1_C013": {
      "cell_id": "MIT_B1_C013",
      "batch_tag": "B1",
      "provider_row_index": 13,
      "policy": "4_65C_69PER_6C",
      "policy_readable": "4.65C(69%)-6C",
      "barcode_raw": "0xdd000000 0x00000002 0x00000001 0x00000001 0x0000000e 0x00000001",
      "cycle_life_provider": 460.0,
      "cycles": 483,
      "summary_length_mismatch": false,
      "summary_lengths": "{\"cycle\": 483, \"QDischarge\": 483, \"QCharge\": 483, \"IR\": 483, \"Tavg\": 483, \"Tmax\": 483, \"Tmin\": 483, \"chargetime\": 483}",
      "cycle_gaps": 0,
      "first_capacity_Ah": 1.0958186,
      "first_cycle_capacity_Ah": 1.0958186,
      "baseline_capacity_Ah": 1.0958186,
      "baseline_method": "median of first 5 valid cycles",
      "final_capacity_Ah": 0.82574999,
      "final_capacity_raw_Ah": 0.82574999,
      "min_capacity_Ah": 0.82574999,
      "max_capacity_Ah": 1.0975729,
      "max_capacity_raw_Ah": 1.0975729,
      "n_capacity_outliers": 0,
      "capacity_outlier_cycles": "[]",
      "final_soh_first_pct": 75.35,
      "final_soh_nominal_pct": 75.07,
      "eol_80_first_cycle": 464,
      "eol_80_first_single_cycle": 462,
      "eol_80_first_confirmed": true,
      "eol_80_nominal_cycle": 462,
      "eol_80_nominal_confirmed": true,
      "summary_nan": 0,
      "zero_ir_cycles": 0,
      "ir_all_zero": false,
      "ir_median_Ohm": 0.016515421,
      "charge_time_median_min": 10.409585000000273,
      "temperature_avg_C": 31.96636096567628,
      "temperature_min_C": 29.164316,
      "temperature_max_C": 38.08144716204257,
      "temperature_glitch_count_summary": 0,
      "temperature_glitch_cycles": 0,
      "trajectory_sampled_cycles": "[1, 242, 483]",
      "trajectory_voltage_min_V": 1.9997745,
      "trajectory_voltage_max_V": 3.6030583,
      "trajectory_current_min_A": -4.001693272727272,
      "trajectory_current_max_A": 6.002294363636364,
      "trajectory_temperature_min_C": 29.71052415980455,
      "trajectory_temperature_max_C": 36.58054570562995,
      "trajectory_temperature_glitch": 0,
      "trajectory_nan": 0,
      "trajectory_out_of_range": 0,
      "stored_point_spacing_min_s": 299.625,
      "stored_point_spacing_max_s": 300.318,
      "median_sampling_s": 300.273,
      "points_per_cycle_median": 1106
    },
    "MIT_B1_C014": {
      "cell_id": "MIT_B1_C014",
      "batch_tag": "B1",
      "provider_row_index": 14,
      "policy": "3_6C_30PER_6C",
      "policy_readable": "3.6C(30%)-6C",
      "barcode_raw": "0xdd000000 0x00000002 0x00000001 0x00000001 0x0000000f 0x00000001",
      "cycle_life_provider": 426.0,
      "cycles": 461,
      "summary_length_mismatch": false,
      "summary_lengths": "{\"cycle\": 461, \"QDischarge\": 461, \"QCharge\": 461, \"IR\": 461, \"Tavg\": 461, \"Tmax\": 461, \"Tmin\": 461, \"chargetime\": 461}",
      "cycle_gaps": 0,
      "first_capacity_Ah": 1.0844886,
      "first_cycle_capacity_Ah": 1.0838536,
      "baseline_capacity_Ah": 1.0844886,
      "baseline_method": "median of first 5 valid cycles",
      "final_capacity_Ah": 0.82618046,
      "final_capacity_raw_Ah": 0.82618046,
      "min_capacity_Ah": 0.82618046,
      "max_capacity_Ah": 1.0849786,
      "max_capacity_raw_Ah": 1.0849786,
      "n_capacity_outliers": 0,
      "capacity_outlier_cycles": "[]",
      "final_soh_first_pct": 76.18,
      "final_soh_nominal_pct": 75.11,
      "eol_80_first_cycle": 435,
      "eol_80_first_single_cycle": 433,
      "eol_80_first_confirmed": true,
      "eol_80_nominal_cycle": 428,
      "eol_80_nominal_confirmed": true,
      "summary_nan": 0,
      "zero_ir_cycles": 0,
      "ir_all_zero": false,
      "ir_median_Ohm": 0.017190993,
      "charge_time_median_min": 10.645956666666704,
      "temperature_avg_C": 32.091404947308355,
      "temperature_min_C": 29.380342,
      "temperature_max_C": 37.41380359846868,
      "temperature_glitch_count_summary": 0,
      "temperature_glitch_cycles": 0,
      "trajectory_sampled_cycles": "[1, 231, 461]",
      "trajectory_voltage_min_V": 1.9985075,
      "trajectory_voltage_max_V": 3.6001177,
      "trajectory_current_min_A": -4.00092209090909,
      "trajectory_current_max_A": 6.005002818181818,
      "trajectory_temperature_min_C": 29.69256,
      "trajectory_temperature_max_C": 36.265388,
      "trajectory_temperature_glitch": 0,
      "trajectory_nan": 0,
      "trajectory_out_of_range": 0,
      "stored_point_spacing_min_s": 171.138,
      "stored_point_spacing_max_s": 300.303,
      "median_sampling_s": 300.126,
      "points_per_cycle_median": 1107
    },
    "MIT_B1_C015": {
      "cell_id": "MIT_B1_C015",
      "batch_tag": "B1",
      "provider_row_index": 15,
      "policy": "3_6C_9PER_5C",
      "policy_readable": "3.6C(9%)-5C",
      "barcode_raw": "0xdd000000 0x00000002 0x00000001 0x00000001 0x00000010 0x00000001",
      "cycle_life_provider": 396.0,
      "cycles": 414,
      "summary_length_mismatch": false,
      "summary_lengths": "{\"cycle\": 414, \"QDischarge\": 414, \"QCharge\": 414, \"IR\": 414, \"Tavg\": 414, \"Tmax\": 414, \"Tmin\": 414, \"chargetime\": 414}",
      "cycle_gaps": 0,
      "first_capacity_Ah": 1.0697494,
      "first_cycle_capacity_Ah": 1.0686641,
      "baseline_capacity_Ah": 1.0697494,
      "baseline_method": "median of first 5 valid cycles",
      "final_capacity_Ah": 0.82608759,
      "final_capacity_raw_Ah": 0.82608759,
      "min_capacity_Ah": 0.82608759,
      "max_capacity_Ah": 1.0793731,
      "max_capacity_raw_Ah": 1.0793731,
      "n_capacity_outliers": 0,
      "capacity_outlier_cycles": "[]",
      "final_soh_first_pct": 77.22,
      "final_soh_nominal_pct": 75.1,
      "eol_80_first_cycle": 406,
      "eol_80_first_single_cycle": 404,
      "eol_80_first_confirmed": true,
      "eol_80_nominal_cycle": 398,
      "eol_80_nominal_confirmed": true,
      "summary_nan": 0,
      "zero_ir_cycles": 0,
      "ir_all_zero": false,
      "ir_median_Ohm": 0.016724045,
      "charge_time_median_min": 10.285136666666949,
      "temperature_avg_C": 32.89830790673073,
      "temperature_min_C": 29.87211020960812,
      "temperature_max_C": 37.62921382368904,
      "temperature_glitch_count_summary": 0,
      "temperature_glitch_cycles": 0,
      "trajectory_sampled_cycles": "[1, 208, 414]",
      "trajectory_voltage_min_V": 1.9997902,
      "trajectory_voltage_max_V": 3.6001444,
      "trajectory_current_min_A": -4.001328272727272,
      "trajectory_current_max_A": 5.0053648181818176,
      "trajectory_temperature_min_C": 30.110521405765496,
      "trajectory_temperature_max_C": 36.99988478570573,
      "trajectory_temperature_glitch": 0,
      "trajectory_nan": 0,
      "trajectory_out_of_range": 0,
      "stored_point_spacing_min_s": 274.44,
      "stored_point_spacing_max_s": 300.384,
      "median_sampling_s": 300.306,
      "points_per_cycle_median": 1058
    },
    "MIT_B1_C016": {
      "cell_id": "MIT_B1_C016",
      "batch_tag": "B1",
      "provider_row_index": 16,
      "policy": "4_8C_80PER_4_8C",
      "policy_readable": "4.8C(80%)-4.8C",
      "barcode_raw": "0xdd000000 0x00000002 0x00000001 0x00000001 0x00000011 0x00000001",
      "cycle_life_provider": 472.0,
      "cycles": 499,
      "summary_length_mismatch": false,
      "summary_lengths": "{\"cycle\": 499, \"QDischarge\": 499, \"QCharge\": 499, \"IR\": 499, \"Tavg\": 499, \"Tmax\": 499, \"Tmin\": 499, \"chargetime\": 499}",
      "cycle_gaps": 0,
      "first_capacity_Ah": 1.0956542,
      "first_cycle_capacity_Ah": 1.0956542,
      "baseline_capacity_Ah": 1.0956542,
      "baseline_method": "median of first 5 valid cycles",
      "final_capacity_Ah": 0.82648873,
      "final_capacity_raw_Ah": 0.82648873,
      "min_capacity_Ah": 0.82648873,
      "max_capacity_Ah": 1.1016679,
      "max_capacity_raw_Ah": 1.1016679,
      "n_capacity_outliers": 0,
      "capacity_outlier_cycles": "[]",
      "final_soh_first_pct": 75.43,
      "final_soh_nominal_pct": 75.14,
      "eol_80_first_cycle": 477,
      "eol_80_first_single_cycle": 475,
      "eol_80_first_confirmed": true,
      "eol_80_nominal_cycle": 474,
      "eol_80_nominal_confirmed": true,
      "summary_nan": 0,
      "zero_ir_cycles": 0,
      "ir_all_zero": false,
      "ir_median_Ohm": 0.017604765,
      "charge_time_median_min": 10.235091666667723,
      "temperature_avg_C": 33.52580091773562,
      "temperature_min_C": 30.159229501134465,
      "temperature_max_C": 40.245540172356755,
      "temperature_glitch_count_summary": 0,
      "temperature_glitch_cycles": 0,
      "trajectory_sampled_cycles": "[1, 250, 499]",
      "trajectory_voltage_min_V": 1.9985461,
      "trajectory_voltage_max_V": 3.6001096,
      "trajectory_current_min_A": -4.001281,
      "trajectory_current_max_A": 4.803165090909091,
      "trajectory_temperature_min_C": 30.488084219516008,
      "trajectory_temperature_max_C": 39.58334254370793,
      "trajectory_temperature_glitch": 0,
      "trajectory_nan": 0,
      "trajectory_out_of_range": 0,
      "stored_point_spacing_min_s": 299.562,
      "stored_point_spacing_max_s": 300.432,
      "median_sampling_s": 300.33,
      "points_per_cycle_median": 1065
    },
    "MIT_B1_C017": {
      "cell_id": "MIT_B1_C017",
      "batch_tag": "B1",
      "provider_row_index": 17,
      "policy": "5_6C_26PER_4_5C",
      "policy_readable": "5.6C(26%)-4.5C",
      "barcode_raw": "0xdd000000 0x00000002 0x00000001 0x00000001 0x00000012 0x00000001",
      "cycle_life_provider": 471.0,
      "cycles": 494,
      "summary_length_mismatch": false,
      "summary_lengths": "{\"cycle\": 494, \"QDischarge\": 494, \"QCharge\": 494, \"IR\": 494, \"Tavg\": 494, \"Tmax\": 494, \"Tmin\": 494, \"chargetime\": 494}",
      "cycle_gaps": 0,
      "first_capacity_Ah": 1.0917177,
      "first_cycle_capacity_Ah": 1.0892786,
      "baseline_capacity_Ah": 1.0917177,
      "baseline_method": "median of first 5 valid cycles",
      "final_capacity_Ah": 0.8272146,
      "final_capacity_raw_Ah": 0.8272146,
      "min_capacity_Ah": 0.8272146,
